Repository: woodywing/mlcc-research-note

# MLCC Knowledge Pack

このリポジトリは、ChatGPT Project 内で過去に議論・調査した MLCC 関連の内容を、Codex Cloud が継続利用できるように整理したナレッジパックです。

目的は、全会話ログを丸ごと移すことではなく、今後の調査・用語説明・仮説検討に必要な前提、用語、工程理解、未解決論点、出典候補を Markdown として移植することです。

## 収録ファイル

```text
.
├── AGENTS.md
├── README.md
└── docs
    └── mlcc
        ├── overview.md
        ├── glossary.md
        ├── open_questions.md
        └── sources.md
```

## まず読む順番

1. `docs/mlcc/overview.md`  
   MLCC の全体像、工程理解、材料理解、過去会話での作業仮説を集約しています。

2. `docs/mlcc/glossary.md`  
   用語集です。特に、OM補正、SC/MSC/MNミル、シート実効モル比などは未確認扱いで整理しています。

3. `docs/mlcc/open_questions.md`  
   断定できない論点、矛盾しそうな論点、追加調査タスクをまとめています。

4. `docs/mlcc/sources.md`  
   公開出典の台帳です。メーカー公式、論文、技術資料、低信頼ソース候補を分けています。

## ステータス表記

このナレッジパックでは、内容の確からしさを次のように分けています。

| Label | 意味 |
|---|---|
| `FACT` | 公開出典で直接確認できる事実 |
| `WORKING UNDERSTANDING` | 出典に基づく作業上の理解、または複数情報からの整理 |
| `HYPOTHESIS` | 妥当そうだが直接出典がない仮説 |
| `UNVERIFIED` | 過去会話・ユーザー提示・社内用語らしきものなど、公開出典未確認 |
| `OPEN QUESTION` | 追加調査が必要な論点 |

## このパックの前提

過去会話で扱った主な論点は以下です。

- BaTiO3 が MLCC の代表的な高誘電率母材として使われる理由
- 希土類、Mg、Mn、Ca、Zr 等の添加剤の役割
- Ni 内部電極、BME、還元雰囲気、非還元誘電体
- 一次調合・二次調合・0次調合という工程用語の解釈
- 一次粒子と二次粒子、凝集解砕、分散、スラリー化
- SCミル、MSCミル、MNミルの違い、摩耗、経年劣化仮説
- ΔSSA、比表面積、シートSSA
- シート実効モル比、NE塗布厚
- グリーンシート作成までの管理パラメータ
- 薄層化、積層数、酸素空孔、内部応力、絶縁信頼性
- エネルギー貯蔵向け MLCC の近年研究

## 編集・ブランチ運用方針

このリポジトリは調査継続用の作業資料なので、MLCC に関する整理・出典確認・仮説管理のための更新は積極的に行ってください。過度に慎重になって都度確認するより、`main` や作業ブランチ上で調査メモを育てることを優先します。

- `main` は作業資料としての基準ブランチです。調査メモや途中整理が散らばっていてもよく、必要な編集、コミット、プッシュは原則として都度承認を求めずに進めて構いません。
- `formal` は正式利用・共有向けの安定ブランチです。このブランチだけは直接更新を避け、別ブランチから Pull Request を出してレビュー・マージする方式で更新してください。
- `formal` 以外のブランチ作成、派生ブランチでの編集、コミット、プッシュは、原則として都度承認を求めずに進めて構いません。
- ブランチはむやみに増やさず、タスク単位またはトピック単位で意味が分かる名前にしてください。この「必要に応じてブランチを切る」運用思想は維持してください。
- ブランチ数が増えてきた場合、目安として 10 個を超えるなど認知負荷が高くなった時点で、意味が近いもの・同じ論点を扱っているもの・統合した方が追跡しやすいものを適宜まとめてください。
- 統合時も、事実・仮説・未確認事項のラベルと出典管理を崩さないでください。

## 使用上の注意

- このパックは調査継続用の作業資料です。完成済みの技術報告書ではありません。
- 過去会話由来の理解は、必ずしも公開出典で裏取り済みではありません。
- 企業・工場固有の用語は一般論として断定しないでください。
- 出典が曖昧なものは `出典未確認` と明記し、`open_questions.md` に追加してください。

## 代表的に確認済みの公開出典

- Murata: Green Sheet Process Technology
- Murata: Inorganic Materials Technology
- Murata: MLCC technology / product application pages
- Murata: Ni inner electrode commercialization history / IEEE Milestone news
- Kishi, Mizuno, Chazono, “Base-Metal Electrode-Multilayer Ceramic Capacitors: Past, Present and Future Perspectives,” Japanese Journal of Applied Physics, 2003
- TDK Product Center: MLCC layering / submicron layer explanation
- KYOCERA AVX technical papers on MLC materials/manufacture and BaTiO3-based failure mechanisms
- KEMET technical papers/slides on BME reliability and DC bias behavior
- Johanson Dielectrics: Basic MLCC manufacturing process presentation
- NETZSCH: MLCC slurry wet grinding / dispersion equipment page
- Recent reviews/articles on energy-storage MLCCs

詳細は `docs/mlcc/sources.md` を参照してください。

File: docs/mlcc/overview.md
# MLCC Overview

このファイルは、過去会話で議論した MLCC 関連の理解を、Codex が今後の調査・整理に使えるように集約したものです。

## 1. このナレッジパックで扱う MLCC の範囲

- 対象: 積層セラミックコンデンサ（MLCC: Multilayer Ceramic Capacitor）
- 主な観点:
  - BaTiO3 系誘電体材料
  - 添加剤・ドーパント設計
  - Ni 内部電極、BME、還元雰囲気
  - 原料調合、粉体分散、スラリー化、グリーンシート形成
  - 内部電極印刷、積層、圧着、切断、脱バインダー、焼成、外部電極、めっき
  - 薄層化、積層数増加、信頼性、酸素空孔、リーク、絶縁劣化
  - 用語: 一次調合、二次調合、0次調合、OM補正、ΔSSA、シート実効モル比、シートSSA、NE塗布厚、SC/MSC/MNミル

## 2. MLCC の基本構造

### FACT

MLCC は、セラミック誘電体層と金属電極層を交互に積層した構造を持つ。内部電極は左右の外部端子に交互に接続され、実質的に多数のコンデンサが並列接続された構造になる。

### Sources

- `S-KISHI-2003-BME`: MLCC 構造、内部電極、誘電体層、容量式を説明
- `S-KYOCERA-AVX-MLC-MATERIALS`: offset/interleaved planar electrodes and end terminations の説明
- `S-JOHANSON-BASICS`: alternating layers of ceramic and metal の導入説明

### Working formula

容量は概念的に次の要因で増える。

- 誘電率を高める
- 内部電極の重なり面積を増やす
- 誘電体層を薄くする
- 積層数を増やす

Kishi et al. 2003 では、MLCC の容量を誘電率、電極重なり面積、層数、誘電体厚みで表す式が示されている。

## 3. 代表的な製造工程

### FACT

公開情報ベースで確認できる代表フローは以下。

```text
セラミック粉体
  ↓
粉体・溶媒・バインダー・分散剤等の混合 / 分散
  ↓
誘電体スラリー
  ↓
シート成形 / テープキャスト
  ↓
グリーンシート
  ↓
内部電極ペースト印刷（Ni など）
  ↓
積層
  ↓
圧着 / ラミネーション
  ↓
切断
  ↓
脱バインダー
  ↓
焼成 / 共焼成
  ↓
外部電極形成
  ↓
めっき（例: Ni, Sn）
  ↓
検査・選別
```

Murata はグリーンシートプロセスを、スラリー混合・分散、シート形成、内部電極印刷、シート積層、プレスを含む重要初期工程として説明している。Johanson Dielectrics の基礎資料も、ceramic powder → ceramic slurry → tape casting → green sheet → screen printing → stacking → lamination → cutting → firing → termination → plating → testing という流れを示している。

### Sources

- `S-MURATA-GREEN-SHEET`
- `S-JOHANSON-BASICS`
- `S-KISHI-2003-BME`

## 4. BaTiO3 母材の理解

### FACT

高誘電率系のセラミックコンデンサでは、BaTiO3（チタン酸バリウム）が代表的な主成分として使われる。Murata FAQ は、高誘電率セラミックコンデンサでは現在 BaTiO3 が主成分として使われると説明している。BaTiO3 はペロブスカイト構造を持ち、キュリー温度以上では立方晶、キュリー温度以下では正方晶となり、自発分極・強誘電性に関係する。

### Sources

- `S-MURATA-AGING-FAQ`
- `S-KEMET-LOW-VOLTAGE-DC`
- `S-KYOCERA-AVX-MLC-MATERIALS`

### WORKING UNDERSTANDING

BaTiO3 が MLCC で使われ続ける理由は、単に理想的な電気特性だけではなく、以下のバランスがよいためと整理できる。

- 高い誘電率を得やすい
- 粉体・焼結・シート成形・積層といった量産プロセスに乗せやすい
- 添加剤設計により温度特性・信頼性・還元耐性を調整できる
- Ni 内部電極を使う BME-MLCC の材料設計と組み合わせられる

ただし、BaTiO3 系 Class II 誘電体では、温度特性、DCバイアス特性、経時変化、電圧依存性などの課題もある。

## 5. 添加剤・ドーパントの役割

### FACT

Kishi et al. 2003 は、Ni-MLCC 用の非還元 BaTiO3 系誘電体の発展を説明し、MnO や Cr2O3 のようなアクセプタ添加、BaO/TiO2 比の小過剰 BaO、CaO 添加、希土類酸化物（Dy2O3, Ho2O3, Er2O3, Y2O3）などを取り上げている。

Murata の誘電体材料紹介では、BaTiO3 に希土類酸化物、MgO、MnO、Li/Al/Ti/Si/O glass などを組み合わせた組成例が示され、Gd の固溶やキュリー点シフト、信頼性改善が説明されている。

### Sources

- `S-KISHI-2003-BME`
- `S-MURATA-DIELECTRIC-MATERIALS`

### WORKING UNDERSTANDING

過去会話での整理では、BaTiO3 への添加剤の目的は、単なる容量増加ではなく、以下の複合目的を同時に満たすことだった。

- 温度特性を規格範囲に収める
- キュリー点や誘電率ピークを調整する
- 粒成長・焼結挙動・コアシェル構造を制御する
- 還元雰囲気下でも絶縁抵抗を維持する
- 酸素空孔やリーク電流、絶縁劣化を抑制する
- Ni 内部電極との共焼成に耐える
- 高温・高電圧・車載などの信頼性要求に対応する

### HYPOTHESIS / UNVERIFIED

- 「シフター」「デプレッサー」という用語は過去会話で、誘電率ピークや相転移温度をずらす／抑える添加成分として整理した。ただし、MLCC 業界全体での正式用語か、社内用語かは未確認。
- 「Ba の一部を Ca や Mg で置換する Murata 公知技術」を理解するには、Kishi et al. 2003 の CaO・A-site excess 論点と Murata 誘電体材料ページの MgO・希土類組成が出発点になる。ただし、Murata 固有の Ca/Mg 置換技術を特定するには、追加で特許・論文・社史資料の調査が必要。

## 6. Ni 内部電極、BME、還元雰囲気

### FACT

MLCC はかつて Pd などの貴金属内部電極を使っていたが、コスト低減のため Ni などの base metal electrode（BME）利用が重要になった。Ni は酸化を避けるため低酸素濃度・還元雰囲気での焼成が必要になる。そのため、BaTiO3 系誘電体側にも還元雰囲気で絶縁性を維持する非還元誘電体の設計が求められる。

Murata の IEEE Milestone 関連ページでは、Ni 内部電極 MLCC の開発・量産化の歴史が説明されている。Kishi et al. 2003 も、BME/Ni-MLCC と非還元誘電体の発展をレビューしている。

### Sources

- `S-MURATA-IEEE-MILESTONE-NI`
- `S-KISHI-2003-BME`
- `S-KEMET-BME-HIGH-RELIABILITY`

## 7. 調合・分散・スラリー化の作業理解

### WORKING UNDERSTANDING

過去会話では、一次調合・二次調合の目的について、次のように整理した。

- ゴールは、BaTiO3 系粉体、添加剤、溶媒、分散剤、バインダー、可塑剤等を、グリーンシート形成に適したスラリー状態にすること。
- 理想は、BaTiO3 一次粒子の結晶性や形状を壊さず、凝集した二次粒子をほぐし、狭い粒度分布で均一に分散させること。
- 粉体を単に細かく粉砕するというより、凝集解砕・分散・濡れ・有機成分との相互作用制御が重要と考えられる。
- 分散が悪いと、シート欠陥、厚みムラ、電極印刷性、焼結ムラ、局所電界集中、リーク、絶縁破壊につながる可能性がある。

### Source status

- MLCC のグリーンシート工程にスラリー混合・分散が含まれることは Murata 公式で確認済み。
- NETZSCH は MLCC 用スラリー製造に湿式粉砕・分散機が使われると説明している。
- ただし、一次調合・二次調合・0次調合という呼称、工程境界、投入順序、目的関数は公開情報未確認。社内用語の可能性が高いため、断定しない。

### Sources

- `S-MURATA-GREEN-SHEET`
- `S-NETZSCH-MLCC-GRINDING`
- `S-JOHANSON-BASICS`

## 8. 一次粒子・二次粒子・ΔSSA

### WORKING UNDERSTANDING

- 一次粒子: 結晶・粉体としての最小に近い粒子単位。BaTiO3 粉体の結晶性、粒径、表面状態が重要。
- 二次粒子: 一次粒子が凝集した集合体。スラリー化・分散工程では、二次凝集をほぐすことが重要になる。
- SSA（Specific Surface Area, 比表面積）: 単位質量あたりの表面積。粉体の細かさ、表面量、分散剤必要量、焼結挙動に関係する。
- ΔSSA: 処理前後の比表面積変化量として作業理解した。分散・ミル処理によって凝集体が解砕されると見かけの SSA が増える可能性があるが、過大な増加は一次粒子損傷・微粉化・表面欠陥増加を示す可能性もある。

### HYPOTHESIS

ΔSSA は「大きければ良い」ではなく、以下のようなトレードオフ指標として見るべき可能性がある。

- 適度な ΔSSA: 二次凝集の解砕・分散改善
- 過大な ΔSSA: 一次粒子破壊、表面損傷、微粉増加、分散剤過剰要求、焼結挙動悪化
- 小さすぎる ΔSSA: 凝集が残っている、分散不足

### Source status

- SSA の一般的意味は確認済みだが、MLCC 工場での ΔSSA の具体式・管理閾値は出典未確認。
- `open_questions.md` に調査タスクあり。

## 9. ミル: SCミル、MSCミル、MNミル

### UNVERIFIED / HYPOTHESIS

過去会話では、SCミル、MSCミル、MNミルの違い、摩耗の仕方、経年劣化速度、導入履歴差について議論したが、公開出典で十分に確認できていない。

現時点の扱いは以下。

- SCミル / MSCミル: 媒体撹拌型・ビーズミル系の短 L/D 設計や循環分散に関係する可能性がある。
- MSCミルがより細かいメディアを使う、または局所的に高せん断・高接触頻度になり、摩耗や発熱・コンタミ・部材劣化が速い可能性がある、という仮説がある。
- 一方で、短 L/D 設計やビーズ偏り抑制により、局所過負荷・ビーズパッキング・再凝集を抑え、従来型より均一で低ダメージな分散が可能という逆方向の説明もある。
- したがって、MSC の摩耗が速いという結論は未確認。装置仕様、メディア径、材質、処理物、流量、回転数、運転時間、洗浄条件、導入時期を確認しない限り断定不可。

### Source status

- NETZSCH は MLCC 用スラリーに湿式粉砕・分散装置が使われることを確認する上では有用。
- SC/MSC の具体説明は、現時点では低信頼の韓国語ブログ情報が候補としてあるのみ。公式装置メーカー資料・特許・論文が必要。
- MNミルは公開出典未確認。

## 10. グリーンシート作成までの管理パラメータ

### WORKING UNDERSTANDING

過去会話では、調合完了〜グリーンシート作成までに考慮すべきパラメータを以下の階層で整理した。

#### 粉体・材料

- BaTiO3 粉体粒径
- 粒度分布
- SSA
- ΔSSA
- 純度、不純物、金属コンタミ
- 水分量
- 結晶相、結晶性
- 表面状態
- 添加剤種類・濃度・投入順序
- A/B サイト比、実効モル比

#### スラリー組成

- 溶媒種
- 固形分濃度
- 分散剤種類・添加量
- バインダー種類・添加量
- 可塑剤
- 消泡剤
- pH または酸塩基状態
- 粘度、チキソ性、レオロジー
- ゼータ電位などの分散安定性指標

#### 分散・ミル条件

- ミル方式
- メディア材質
- メディア径
- メディア充填率
- 回転数 / 周速
- 流量
- 滞留時間
- 循環回数
- 処理温度
- 処理時間
- 洗浄条件
- 部材摩耗・コンタミ

#### シート形成条件

- スラリー粘度
- 塗布速度
- ドクターブレードギャップ
- 乾燥温度・乾燥プロファイル
- 乾燥収縮
- シート厚み
- 厚みムラ
- ピンホール、凝集欠陥
- 表面粗さ
- グリーン密度

### Source status

上記は、公開工程情報と過去会話の工程理解を統合した作業リスト。個別の管理閾値・社内KPIは出典未確認。

## 11. シート実効モル比、シートSSA、NE塗布厚

### UNVERIFIED / WORKING UNDERSTANDING

- シート実効モル比: 誘電体グリーンシート中で、実際に効く Aサイト/Bサイト比、例として `(Ba + Ca) / (Ti + Zr)` のような指標ではないかと過去会話で整理した。ただし社内定義・計算式は未確認。
- シートSSA: グリーンシート側、またはシート化前後の誘電体粉体・固形分に関する比表面積指標と推定。ただし測定タイミング・対象は未確認。
- NE塗布厚: `NE = Nickel Electrode` と見て、グリーンシート上に印刷・塗布される Ni 内部電極ペースト厚みと推定。ただし社内略語としての正式意味は未確認。

これらは `glossary.md` と `open_questions.md` にも記載。

## 12. 薄層化・高積層化の進展

### FACT

MLCC の小型化・高容量化は、誘電体層の薄層化、内部電極の高精度形成、積層数増加によって進んできた。TDK は、MLCC を小型・大容量化するために粒子サイズを微細化し、誘電体層と電極層を精密に配置する積層技術を使い、1000層規模、各層サブミクロンレベルに到達していると説明している。

Kishi et al. 2003 は、当時すでに 2 µm 程度の誘電体層、500層以上、例として 1.8 µm・700層の 100 µF Ni-MLCC を示している。

### Sources

- `S-TDK-MLCC-PRODUCT-CENTER`
- `S-KISHI-2003-BME`
- `S-MURATA-GREEN-SHEET`

## 13. 信頼性・故障・酸素空孔

### FACT

KYOCERA AVX の BaTiO3 系セラミックの故障メカニズム資料では、加速条件下で ABD（avalanche breakdown）と TRA（thermal runaway）のような故障モードが扱われ、ABD は層間剥離・クラック・薄い部分などの外因性欠陥、TRA は電子的 disorder、粒界、第二相などの内因的要因に関連付けられている。

Kishi et al. 2003 は、非還元誘電体、希土類ドープ、酸素空孔、信頼性を BME-MLCC の文脈で扱っている。

### Sources

- `S-KYOCERA-AVX-BATIO3-FAILURE`
- `S-KISHI-2003-BME`
- `S-MDPI-FAILURE-OVERVIEW`

### WORKING UNDERSTANDING

薄層化・高積層化では、局所欠陥、層厚ばらつき、電極連続性、粒界、酸素空孔、内部応力、焼成収縮差などが信頼性に効きやすくなる。これは過去会話での主要論点。

ただし、各要因の定量寄与や工場ごとの支配要因は、公開情報だけでは断定しない。

## 14. エネルギー貯蔵向け MLCC 研究

### FACT

近年の研究では、通常のデカップリング・平滑用途だけでなく、高エネルギー密度・高効率・高温安定性を持つエネルギー貯蔵向け MLCC が研究されている。

2025年の review `Research progress on multilayer ceramic capacitors for energy storage: review` は、エネルギー貯蔵向け MLCC の研究進展を整理している。Nature Communications 2025 では、MLCC プロトタイプデバイスで高い recoverable energy density と energy efficiency を示す研究が報告されている。また高エントロピー BaTiO3 系セラミックで高温エネルギー貯蔵性能を狙う研究もある。

### Sources

- `S-CHEN-2025-ENERGY-STORAGE-REVIEW`
- `S-NATURE-2025-GLOBAL-OPTIMIZED-MLCC`
- `S-NATURE-2025-HIGH-ENTROPY-BATIO3`
- `S-ZHAO-2021-LEAD-FREE-ENERGY-STORAGE`

### 注意

エネルギー貯蔵向け MLCC は、通常の民生・車載向け Class II MLCC の量産工程理解とは一部論点が異なる。材料探索・高電界・パルス電源用途の研究成果を、一般 MLCC 工程にそのまま外挿しない。

## 15. 今後の調査方針

1. 用語定義の裏取り
   - OM補正
   - 0次調合
   - 一次調合 / 二次調合
   - シート実効モル比
   - SC/MSC/MNミル

2. 工程パラメータの公開情報拡充
   - スラリー粘度、固形分、分散剤、バインダー、乾燥条件
   - ミル条件と粒度分布・SSA・コンタミの関係

3. 添加剤の体系化
   - 希土類、Mg、Mn、Ca、Zr、Nb、Co、Si/glass などを役割別に整理
   - アクセプタ/ドナー、Aサイト/Bサイト、コアシェル、粒界相、酸素空孔との関係

4. 信頼性メカニズムの定量化
   - HALT、寿命式、温度加速、電圧加速、故障モード
   - 酸素空孔移動、粒界障壁、内部応力、電極連続性

5. 企業別公開情報の比較
   - Murata
   - TDK
   - Taiyo Yuden
   - Samsung Electro-Mechanics
   - KEMET / KYOCERA AVX
   - Yageo / Kemet
